Repository: dino2580/Catalyst-Intelligence-Agent

# Scenario-Based Catalyst Recommendation System for CO2 to Methanol

A complete college/research demo web application for uploading raw catalyst datasets, cleaning inconsistent catalyst and reaction-condition columns, ranking catalysts under scenario-specific assumptions, and answering dataset-bound chatbot questions.

This is a scenario-based ranking system, not a large-scale deep learning model. The chatbot is rule-based and uses only the currently uploaded dataset.

## Features

- Upload `.csv`, `.xlsx`, or `.xls` catalyst datasets.
- Detect messy patent-style columns such as catalyst, support, promoter, temperature, pressure, conversion, selectivity, yield, productivity, stability, patent/source, and evidence.
- Normalize values such as `250 C`, `250°C`, `200-300`, `3.0 MPa`, `30 bar`, and `>=90%`.
- Save the cleaned dataset to `backend/data/processed_dataset.csv`.
- Rank catalysts for:
  - Best overall
  - High temperature allowed
  - Mild conditions
  - Maximum CO2 conversion
  - Maximum methanol selectivity
  - Low pressure
  - Balanced conversion/selectivity
  - High productivity
  - Stable catalyst
- Ask rule-based chatbot questions using only uploaded data.
- View ranking table, score chart, confidence badge, evidence rows, detected column mapping, and missing-value summary.
- Download processed dataset and scenario ranking CSV.

## Tech Stack

Frontend:

- React
- Vite
- Tailwind CSS
- Axios
- Recharts
- Lucide React

Backend:

- Python
- FastAPI
- Pandas
- OpenPyXL
- Uvicorn

Storage:

- Uploaded files in `backend/uploads/`
- Current processed data in memory
- Processed CSV saved at `backend/data/processed_dataset.csv`

## Folder Structure

```text
catalyst-recommendation-app/
├── backend/
│   ├── main.py
│   ├── ranking_engine.py
│   ├── data_processor.py
│   ├── chatbot_engine.py
│   ├── requirements.txt
│   ├── uploads/
│   └── data/
│       ├── processed_dataset.csv
│       └── sample_catalyst_dataset.csv
├── frontend/
│   ├── package.json
│   ├── index.html
│   ├── vite.config.js
│   ├── tailwind.config.js
│   ├── postcss.config.js
│   └── src/
│       ├── main.jsx
│       ├── App.jsx
│       ├── api.js
│       ├── components/
│       └── styles/
└── README.md
```

## Run Backend

```bash
cd backend
pip install -r requirements.txt
uvicorn main:app --reload
```

Backend runs at:

```text
http://localhost:8000
```

## Run Frontend

```bash
cd frontend
npm install
npm run dev
```

Frontend runs at:

```text
http://localhost:5173
```

## Sample Dataset

A sample CSV is included at:

```text
backend/data/sample_catalyst_dataset.csv
```

It contains 8 catalyst rows with catalyst name, temperature, pressure, conversion, selectivity, yield, productivity, stability, patent/source, and evidence text.

## Example Chatbot Questions

- Which is the best catalyst overall?
- Which catalyst is best if high temperature is not an issue?
- Which catalyst is best under mild conditions?
- Which catalyst gives maximum CO2 conversion?
- Which catalyst gives maximum methanol selectivity?
- Which catalyst works best at low pressure?
- Which catalyst has best balance of conversion and selectivity?
- Which catalyst has the best productivity?
- Which catalyst is most stable?

## Scenario Scoring

All numeric performance fields are normalized between 0 and 1. Missing normalized values are safely filled with 0. Temperature and pressure penalties are normalized so harsher conditions receive larger penalties.

Overall:

```text
0.35 conversion
+ 0.35 selectivity
+ 0.15 yield
+ 0.05 productivity
+ 0.10 data quality
- 0.05 temperature penalty
- 0.05 pressure penalty
```

Mild conditions:

```text
0.25 conversion
+ 0.35 selectivity
+ 0.10 yield
+ 0.10 productivity
+ 0.10 data quality
- 0.15 temperature penalty
- 0.15 pressure penalty
```

Stable catalyst:

```text
0.25 conversion
+ 0.25 selectivity
+ 0.30 stability text score
+ 0.10 yield
+ 0.10 data quality
```

Other scenarios adjust the weights toward maximum conversion, maximum selectivity, low pressure, balanced performance, high productivity, or high-temperature operation.

## Notes and Limitations

- The chatbot is deterministic and rule-based. No external LLM API is used.
- Recommendations are only as reliable as the uploaded dataset.
- Column detection uses keyword/fuzzy matching and may need clearer column names for highly unusual datasets.
- The system does not perform chemistry validation; it ranks rows using the selected scenario scoring logic.
- For `.xls` files, the backend uses `xlrd` because OpenPyXL supports `.xlsx` but not old `.xls` files.

File: backend/data/processed_CO2_to_Methanol_Patent_Catalyst_Database.csv
catalyst_name,support,promoter,temperature_c,pressure_bar,ghsv,h2_co2_ratio,conversion_pct,selectivity_pct,yield_pct,productivity,stability_text,patent_number,evidence,original_row_index,data_quality_score
Benchmark copper-zinc-magnesium-alumina catalyst (CuO/ZnO/MgO/Al2O3),Al2O3,MgO,265.0,35.0,,3.0,15.0,70.0,,,,1(2).pdf,Catalyst performance table,1,1.0
Copper-zinc-zirconia-alumina catalyst (CuO/ZnO/ZrO2/Al2O3),Al2O3,ZrO2,265.0,35.0,,3.0,18.0,58.0,,,,1(2).pdf,Catalyst performance table,2,1.0
Copper-zinc-alumina-silica-zirconia catalyst,Al2O3/SiO2,ZrO2,265.0,35.0,,3.0,6.0,64.0,,,,1(2).pdf,Catalyst performance table,3,1.0
Copper-zinc-zirconium-aluminium-cerium-titanium catalyst,CeO2/TiO2 used as structural support/promoter in preparation,Ce + Ti + Zr + Al,265.0,35.0,,3.0,19.0,69.0,,,,1(2).pdf,Catalyst performance table,4,1.0
Palladium-copper on titanium dioxide with iron additive (Pd2Cu/Fe on P25 TiO2),"P25 titanium dioxide (TiO2, 21 nm)",Fe,200.0,,,,2.0,98.0,48.0,,,2(3).pdf,Reaction example,5,0.85
Palladium-copper on titanium dioxide with iron additive (Pd2Cu/Fe on P25 TiO2),"P25 titanium dioxide (TiO2, 21 nm)",Fe,200.0,,,,5.0,96.0,63.0,,,2(3).pdf,Reaction example,6,0.85
Copper-zinc oxide on alumina powder with manganese-niobium-zirconium promoters,Alumina powder (Al2O3),Mn/Nb/Zr = 1:1:1,250.0,22.5,,3.0,12.47,60.23,7.5,,,3(2).pdf,Catalyst performance table,7,1.0
Copper-zinc oxide on alumina pellets with manganese-niobium-zirconium promoters,Alumina pellets (Al2O3),Mn/Nb/Zr = 1:1:1,300.0,40.0,,3.0,23.04,64.95,15.61,,,3(2).pdf,Catalyst performance table,8,1.0
Copper-zinc oxide on SBA-15 silica with manganese-niobium-zirconium promoters,SBA-15 silica,Mn/Nb/Zr = 1:1:1,250.0,22.5,,3.0,19.6,99.0,19.4,,,3(2).pdf,Catalyst performance table,9,1.0
Copper-zinc oxide on alumina powder with optimized manganese-niobium-zirconium promoters,Alumina powder (Al2O3),"Mn/Nb/Zr = 4:1:1; Mn 0.06 wt%, Nb 0.015 wt%, Zr 0.015 wt%",300.0,80.0,,10.0,68.35,93.0,63.59,,,3(2).pdf,Catalyst performance table,10,1.0
Copper-zinc-zirconium-cerium-yttrium mixed oxide (55% Cu / 10% Zn / 15% Zr / 10% Ce / 10% Y),,Y with Zr and Ce,240.0,40.0,,3.0,,,10.6,,,4(2).pdf,Catalyst performance table,11,0.6
Copper-zinc-zirconium-cerium-yttrium mixed oxide (55% Cu / 10% Zn / 15% Zr / 10% Ce / 10% Y),,Y with Zr and Ce,240.0,40.0,,3.0,,,10.7,,,4(2).pdf,Catalyst performance table,12,0.6
Copper-zinc-zirconium-cerium-yttrium mixed oxide (55% Cu / 10% Zn / 15% Zr / 10% Ce / 10% Y),,Y with Zr and Ce,220.0,40.0,,3.0,,,11.4,,,4(2).pdf,Catalyst performance table,13,0.6
Copper-zinc-zirconium-cerium-yttrium mixed oxide (55% Cu / 10% Zn / 15% Zr / 10% Ce / 10% Y),,Y with Zr and Ce,220.0,40.0,,3.0,,,10.0,,,4(2).pdf,Catalyst performance table,14,0.6
Copper-zinc-zirconium-cerium-yttrium mixed oxide (60% Cu / 20% Zn / 10% Zr / 5% Ce / 5% Y),,Y with Zr and Ce,240.0,40.0,,3.0,,,11.8,,,4(2).pdf,Catalyst performance table,15,0.6
Copper-zinc-zirconium-cerium-yttrium mixed oxide (60% Cu / 20% Zn / 10% Zr / 5% Ce / 5% Y),,Y with Zr and Ce,240.0,40.0,,3.0,,,11.9,,,4(2).pdf,Catalyst performance table,16,0.6
Copper-zinc-zirconium-cerium-yttrium mixed oxide (60% Cu / 20% Zn / 10% Zr / 5% Ce / 5% Y),,Y with Zr and Ce,220.0,40.0,,3.0,,,12.8,,,4(2).pdf,Catalyst performance table,17,0.6
Copper-zinc-zirconium-cerium-yttrium mixed oxide (60% Cu / 20% Zn / 10% Zr / 5% Ce / 5% Y),,Y with Zr and Ce,220.0,40.0,,3.0,,,10.8,,,4(2).pdf,Catalyst performance table,18,0.6
Copper-zinc-zirconium-cerium-yttrium mixed oxide (60% Cu / 15% Zn / 10% Zr / 10% Ce / 5% Y),,Y with Zr and Ce,240.0,40.0,,3.0,,,10.3,,,4(2).pdf,Catalyst performance table,19,0.6
Copper-zinc-zirconium-cerium-yttrium mixed oxide (60% Cu / 15% Zn / 10% Zr / 10% Ce / 5% Y),,Y with Zr and Ce,240.0,40.0,,3.0,,,10.5,,,4(2).pdf,Catalyst performance table,20,0.6
Copper-zinc-zirconium-cerium-yttrium mixed oxide (60% Cu / 15% Zn / 10% Zr / 10% Ce / 5% Y),,Y with Zr and Ce,220.0,40.0,,3.0,,,10.4,,,4(2).pdf,Catalyst performance table,21,0.6
Copper-zinc-zirconium-cerium-yttrium mixed oxide (60% Cu / 15% Zn / 10% Zr / 10% Ce / 5% Y),,Y with Zr and Ce,220.0,40.0,,3.0,,,8.8,,,4(2).pdf,Catalyst performance table,22,0.6
Copper-zinc-zirconium-cerium-yttrium mixed oxide (60% Cu / 15% Zn / 10% Zr / 5% Ce / 10% Y),,Y with Zr and Ce,240.0,40.0,,3.0,,,10.3,,,4(2).pdf,Catalyst performance table,23,0.6
Copper-zinc-zirconium-cerium-yttrium mixed oxide (60% Cu / 15% Zn / 10% Zr / 5% Ce / 10% Y),,Y with Zr and Ce,240.0,40.0,,3.0,,,10.4,,,4(2).pdf,Catalyst performance table,24,0.6
Copper-zinc-zirconium-cerium-yttrium mixed oxide (60% Cu / 15% Zn / 10% Zr / 5% Ce / 10% Y),,Y with Zr and Ce,220.0,40.0,,3.0,,,9.9,,,4(2).pdf,Catalyst performance table,25,0.6
Copper-zinc-zirconium-cerium-yttrium mixed oxide (60% Cu / 15% Zn / 10% Zr / 5% Ce / 10% Y),,Y with Zr and Ce,220.0,40.0,,3.0,,,8.3,,,4(2).pdf,Catalyst performance table,26,0.6
Copper-zinc-zirconium-cerium-yttrium mixed oxide (65% Cu / 20% Zn / 5% Zr / 5% Ce / 5% Y),,Y with Zr and Ce,240.0,40.0,,3.0,,,10.9,,,4(2).pdf,Catalyst performance table,27,0.6
Copper-zinc-zirconium-cerium-yttrium mixed oxide (65% Cu / 20% Zn / 5% Zr / 5% Ce / 5% Y),,Y with Zr and Ce,240.0,40.0,,3.0,,,11.3,,,4(2).pdf,Catalyst performance table,28,0.6
Copper-zinc-zirconium-cerium-yttrium mixed oxide (65% Cu / 20% Zn / 5% Zr / 5% Ce / 5% Y),,Y with Zr and Ce,220.0,40.0,,3.0,,,11.5,,,4(2).pdf,Catalyst performance table,29,0.6
Copper-zinc-zirconium-cerium-yttrium mixed oxide (65% Cu / 20% Zn / 5% Zr / 5% Ce / 5% Y),,Y with Zr and Ce,220.0,40.0,,3.0,,,9.9,,,4(2).pdf,Catalyst performance table,30,0.6
Copper-zinc-zirconium-cerium-lanthanum mixed oxide (45% Cu / 20% Zn / 15% Zr / 10% Ce / 10% La),,La with Zr and Ce,240.0,40.0,,3.0,,,10.4,,,4(2).pdf,Catalyst performance table,31,0.6
Copper-zinc-zirconium-cerium-lanthanum mixed oxide (45% Cu / 20% Zn / 15% Zr / 10% Ce / 10% La),,La with Zr and Ce,240.0,40.0,,3.0,,,10.7,,,4(2).pdf,Catalyst performance table,32,0.6
Copper-zinc-zirconium-cerium-lanthanum mixed oxide (45% Cu / 20% Zn / 15% Zr / 10% Ce / 10% La),,La with Zr and Ce,220.0,40.0,,3.0,,,9.6,,,4(2).pdf,Catalyst performance table,33,0.6
Copper-zinc-zirconium-cerium-lanthanum mixed oxide (45% Cu / 20% Zn / 15% Zr / 10% Ce / 10% La),,La with Zr and Ce,220.0,40.0,,3.0,,,8.2,,,4(2).pdf,Catalyst performance table,34,0.6
Copper-zinc-zirconium-cerium-lanthanum mixed oxide (60% Cu / 10% Zn / 10% Zr / 10% Ce / 10% La),,La with Zr and Ce,240.0,40.0,,3.0,,,10.8,,,4(2).pdf,Catalyst performance table,35,0.6
Copper-zinc-zirconium-cerium-lanthanum mixed oxide (60% Cu / 10% Zn / 10% Zr / 10% Ce / 10% La),,La with Zr and Ce,240.0,40.0,,3.0,,,11.2,,,4(2).pdf,Catalyst performance table,36,0.6
Copper-zinc-zirconium-cerium-lanthanum mixed oxide (60% Cu / 10% Zn / 10% Zr / 10% Ce / 10% La),,La with Zr and Ce,220.0,40.0,,3.0,,,10.5,,,4(2).pdf,Catalyst performance table,37,0.6
Copper-zinc-zirconium-cerium-lanthanum mixed oxide (60% Cu / 10% Zn / 10% Zr / 10% Ce / 10% La),,La with Zr and Ce,220.0,40.0,,3.0,,,9.0,,,4(2).pdf,Catalyst performance table,38,0.6
Copper-zinc-zirconium-cerium-lanthanum mixed oxide (65% Cu / 20% Zn / 5% Zr / 5% Ce / 5% La),,La with Zr and Ce,240.0,40.0,,3.0,,,11.0,,,4(2).pdf,Catalyst performance table,39,0.6
Copper-zinc-zirconium-cerium-lanthanum mixed oxide (65% Cu / 20% Zn / 5% Zr / 5% Ce / 5% La),,La with Zr and Ce,240.0,40.0,,3.0,,,11.1,,,4(2).pdf,Catalyst performance table,40,0.6
Copper-zinc-zirconium-cerium-lanthanum mixed oxide (65% Cu / 20% Zn / 5% Zr / 5% Ce / 5% La),,La with Zr and Ce,220.0,40.0,,3.0,,,10.7,,,4(2).pdf,Catalyst performance table,41,0.6
Copper-zinc-zirconium-cerium-lanthanum mixed oxide (65% Cu / 20% Zn / 5% Zr / 5% Ce / 5% La),,La with Zr and Ce,220.0,40.0,,3.0,,,9.3,,,4(2).pdf,Catalyst performance table,42,0.6
Copper-zinc-zirconium-cerium-barium mixed oxide (55% Cu / 10% Zn / 15% Zr / 10% Ce / 10% Ba),,Ba with Zr and Ce,240.0,40.0,,3.0,,,10.6,,,4(2).pdf,Catalyst performance table,43,0.6
Copper-zinc-zirconium-cerium-barium mixed oxide (55% Cu / 10% Zn / 15% Zr / 10% Ce / 10% Ba),,Ba with Zr and Ce,240.0,40.0,,3.0,,,11.0,,,4(2).pdf,Catalyst performance table,44,0.6
Copper-zinc-zirconium-cerium-barium mixed oxide (55% Cu / 10% Zn / 15% Zr / 10% Ce / 10% Ba),,Ba with Zr and Ce,220.0,40.0,,3.0,,,10.0,,,4(2).pdf,Catalyst performance table,45,0.6
Copper-zinc-zirconium-cerium-barium mixed oxide (55% Cu / 10% Zn / 15% Zr / 10% Ce / 10% Ba),,Ba with Zr and Ce,220.0,40.0,,3.0,,,8.5,,,4(2).pdf,Catalyst performance table,46,0.6
Copper-zinc-zirconium-cerium-barium mixed oxide (60% Cu / 15% Zn / 10% Zr / 10% Ce / 5% Ba),,Ba with Zr and Ce,240.0,40.0,,3.0,,,10.5,,,4(2).pdf,Catalyst performance table,47,0.6
Copper-zinc-zirconium-cerium-barium mixed oxide (60% Cu / 15% Zn / 10% Zr / 10% Ce / 5% Ba),,Ba with Zr and Ce,240.0,40.0,,3.0,,,10.9,,,4(2).pdf,Catalyst performance table,48,0.6
Copper-zinc-zirconium-cerium-barium mixed oxide (60% Cu / 15% Zn / 10% Zr / 10% Ce / 5% Ba),,Ba with Zr and Ce,220.0,40.0,,3.0,,,10.5,,,4(2).pdf,Catalyst performance table,49,0.6
Copper-zinc-zirconium-cerium-barium mixed oxide (60% Cu / 15% Zn / 10% Zr / 10% Ce / 5% Ba),,Ba with Zr and Ce,220.0,40.0,,3.0,,,8.9,,,4(2).pdf,Catalyst performance table,50,0.6
Copper-zinc-zirconium-cerium-barium mixed oxide (60% Cu / 20% Zn / 10% Zr / 5% Ce / 5% Ba),,Ba with Zr and Ce,240.0,40.0,,3.0,,,11.0,,,4(2).pdf,Catalyst performance table,51,0.6
Copper-zinc-zirconium-cerium-barium mixed oxide (60% Cu / 20% Zn / 10% Zr / 5% Ce / 5% Ba),,Ba with Zr and Ce,240.0,40.0,,3.0,,,11.6,,,4(2).pdf,Catalyst performance table,52,0.6
Copper-zinc-zirconium-cerium-barium mixed oxide (60% Cu / 20% Zn / 10% Zr / 5% Ce / 5% Ba),,Ba with Zr and Ce,220.0,40.0,,3.0,,,10.9,,,4(2).pdf,Catalyst performance table,53,0.6
Copper-zinc-zirconium-cerium-barium mixed oxide (60% Cu / 20% Zn / 10% Zr / 5% Ce / 5% Ba),,Ba with Zr and Ce,220.0,40.0,,3.0,,,9.0,,,4(2).pdf,Catalyst performance table,54,0.6
Copper-zinc-zirconium-cerium-rubidium mixed oxide (45% Cu / 20% Zn / 15% Zr / 10% Ce / 10% Rb),,Rb with Zr and Ce,240.0,30.0,,3.0,,,10.1,,,4(2).pdf,Catalyst performance table,55,0.6
Copper-zinc-zirconium-cerium-rubidium mixed oxide (45% Cu / 20% Zn / 15% Zr / 10% Ce / 10% Rb),,Rb with Zr and Ce,220.0,30.0,,3.0,,,10.0,,,4(2).pdf,Catalyst performance table,56,0.6
Copper-zinc-zirconium-cerium-rubidium mixed oxide (45% Cu / 20% Zn / 15% Zr / 10% Ce / 10% Rb),,Rb with Zr and Ce,220.0,30.0,,3.0,,,9.8,,,4(2).pdf,Catalyst performance table,57,0.6
Copper-zinc-zirconium-cerium-terbium mixed oxide (45% Cu / 20% Zn / 15% Zr / 10% Ce / 10% Tb),,Tb with Zr and Ce,240.0,40.0,,3.0,15.5,29.0,11.0,,,4(2).pdf,Catalyst performance table,58,1.0
Copper-zinc-zirconium-cerium-terbium mixed oxide (45% Cu / 20% Zn / 15% Zr / 10% Ce / 10% Tb),,Tb with Zr and Ce,260.0,40.0,,3.0,21.7,58.7,12.8,,,4(2).pdf,Catalyst performance table,59,1.0
Copper-zinc-zirconium-cerium-terbium mixed oxide (45% Cu / 20% Zn / 15% Zr / 10% Ce / 10% Tb),,Tb with Zr and Ce,240.0,40.0,,3.0,21.0,55.0,11.0,,,4(2).pdf,Catalyst performance table,60,1.0
Copper-zinc-zirconium-cerium-strontium mixed oxide (45% Cu / 20% Zn / 15% Zr / 10% Ce / 10% Sr),,Sr with Zr and Ce,260.0,40.0,,3.0,30.0,56.0,16.8,,,4(2).pdf,Catalyst performance table,61,1.0
Copper-zinc-zirconium-cerium-strontium mixed oxide (45% Cu / 20% Zn / 15% Zr / 10% Ce / 10% Sr),,Sr with Zr and Ce,260.0,40.0,,3.0,32.0,55.0,17.7,,,4(2).pdf,Catalyst performance table,62,1.0
Copper-zinc-zirconium-cerium-yttrium-lanthanum mixed oxide (55% Cu / 20% Zn / 10% Zr / 5% Ce / 5% Y / 5% La),,Y and La with Zr and Ce,240.0,40.0,,3.0,20.0,85.0,17.9,,,4(2).pdf,Catalyst performance table,63,1.0
Copper-zinc-zirconium-cerium-yttrium-lanthanum mixed oxide (55% Cu / 20% Zn / 10% Zr / 5% Ce / 5% Y / 5% La),,Y and La with Zr and Ce,260.0,40.0,,3.0,18.8,79.0,14.8,,,4(2).pdf,Catalyst performance table,64,1.0
Unsupported copper-zinc-zirconia powder,No support,,250.0,30.0,,3.0,,33.31,0.155,,51.0,5(3).pdf,Catalyst performance table,65,0.8
"Copper-zinc-zirconia on SBA-15 silica, 20% loading, Cu/ZnO = 2.5",SBA-15 mesoporous silica,,250.0,30.0,,3.0,,26.37,5.05,,31.0,5(3).pdf,Catalyst performance table,66,0.8
"Copper-zinc-zirconia on SBA-15 silica, 20% loading, Cu/ZnO = 1",SBA-15 mesoporous silica,,250.0,30.0,,3.0,,30.6,5.86,,46.0,5(3).pdf,Catalyst performance table,67,0.8
"Copper-zinc-zirconia on SBA-15 silica, 35% loading, Cu/ZnO = 2.5",SBA-15 mesoporous silica,,250.0,30.0,,3.0,,24.35,3.89,,27.0,5(3).pdf,Catalyst performance table,68,0.8
"Copper-zinc oxide on SBA-15 silica, 20% loading, Cu/ZnO = 1",SBA-15 mesoporous silica,,250.0,30.0,,3.0,,27.74,2.46,,68.0,5(3).pdf,Catalyst performance table,69,0.8
Copper-zinc-zirconia on SBA-15 silica without activation,SBA-15 mesoporous silica,,250.0,30.0,,3.0,,36.1,7.01,,46.0,5(3).pdf,Catalyst performance table,70,0.8
Commercial copper-zinc-alumina methanol catalyst (Cu/ZnO/Al2O3),Alumina in commercial catalyst,,170.0,20.0,,2.0,,,,,,6(2).pdf,Reaction table,71,0.6
Commercial copper-zinc-alumina methanol catalyst (Cu/ZnO/Al2O3),Alumina in commercial catalyst,,170.0,20.0,,2.0,,,,,,6(2).pdf,Reaction table,72,0.6
Commercial copper-zinc-alumina methanol catalyst (Cu/ZnO/Al2O3),Alumina in commercial catalyst,,170.0,20.0,,2.0,,,2.0,,,6(2).pdf,Reaction table,73,0.6
Commercial copper-zinc-alumina methanol catalyst (Cu/ZnO/Al2O3),Alumina in commercial catalyst,,170.0,20.0,,2.0,,,,,,6(2).pdf,Reaction table,74,0.6
Commercial copper-zinc-alumina methanol catalyst (Cu/ZnO/Al2O3),Alumina in commercial catalyst,,170.0,20.0,,2.0,,,100.0,,,6(2).pdf,Reaction table,75,0.6
Commercial copper-zinc-alumina methanol catalyst (Cu/ZnO/Al2O3),Alumina in commercial catalyst,,170.0,20.0,,2.0,,,76.0,,,6(2).pdf,Reaction table,76,0.6
Commercial copper-zinc-alumina methanol catalyst (Cu/ZnO/Al2O3),Alumina in commercial catalyst,,150.0,20.0,,2.0,,,28.0,,,6(2).pdf,Reaction table,77,0.6
Commercial copper-zinc-alumina methanol catalyst (Cu/ZnO/Al2O3),Alumina in commercial catalyst,,120.0,20.0,,2.0,,,19.0,,,6(2).pdf,Reaction table,78,0.6
Commercial copper-zinc-alumina methanol catalyst (Cu/ZnO/Al2O3),Alumina in commercial catalyst,,170.0,20.0,,2.0,,,7.0,,,6(2).pdf,Reaction table,79,0.6
Commercial copper-zinc-alumina methanol catalyst (Cu/ZnO/Al2O3),Alumina in commercial catalyst,,170.0,20.0,,2.0,,,18.0,,,6(2).pdf,Reaction table,80,0.6
Commercial copper-zinc-alumina methanol catalyst (Cu/ZnO/Al2O3),Alumina in commercial catalyst,,170.0,20.0,,2.0,,,21.0,,,6(2).pdf,Reaction table,81,0.6
Ruthenium triphenylphosphine complex,,,140.0,60.0,,,,,,,,6(2).pdf,Reaction table,82,0.6
Ruthenium PNP pincer catalyst with aromatic backbone,,,140.0,60.0,,,,,69.0,,,6(2).pdf,Reaction table,83,0.6
Ruthenium PNP pincer catalyst with aliphatic backbone,,,140.0,60.0,,,,,84.0,,,6(2).pdf,Reaction table,84,0.6
Ruthenium PNP pincer catalyst with aliphatic backbone,,,140.0,50.0,,,,,17.0,,,6(2).pdf,Reaction table,85,0.6
Ruthenium PNP pincer catalyst with aliphatic backbone,,,140.0,50.0,,,,,31.0,,,6(2).pdf,Reaction table,86,0.6
Ruthenium PNP pincer catalyst with aliphatic backbone plus PEI600,,,140.0,50.0,,,,,32.0,,,6(2).pdf,Reaction table,87,0.6
Ruthenium PNP pincer catalyst with aliphatic backbone plus PEI600,,,140.0,50.0,,,,,82.0,,,6(2).pdf,Reaction table,88,0.6
Ruthenium PNP pincer catalyst with aromatic backbone plus PEI600,,,140.0,50.0,,,,,10.0,,,6(2).pdf,Reaction table,89,0.6
Copper-based methanol catalyst mixed with carbon oxide conversion catalyst,,,245.0,75.0,,,72.0,,,,,7(3).pdf,Process example,90,0.8
Copper-based methanol catalyst mixed with carbon oxide conversion catalyst,,,,75.0,,,99.7,,,,,7(3).pdf,Process example,91,0.65
Copper-based methanol catalyst mixed with carbon oxide conversion catalyst,,,210.0,98.0,,,83.0,,,,,7(3).pdf,Process example,92,0.8
Copper-based methanol catalyst mixed with carbon oxide conversion catalyst,,,210.0,98.0,,,2.0,,,,,7(3).pdf,Process example,93,0.8
Commercial copper-zinc-alumina methanol catalyst (CuO/ZnO/Al2O3/MgO),Alumina in commercial catalyst,MgO,280.0,442.0,,3.0,89.9,87.6,,,,8(2).pdf,Catalyst performance table,94,1.0
Commercial copper-zinc-alumina methanol catalyst (CuO/ZnO/Al2O3/MgO),Alumina in commercial catalyst,MgO,280.0,442.0,,3.0,90.7,94.8,,,,8(2).pdf,Catalyst performance table,95,1.0
Commercial copper-zinc-alumina methanol catalyst (CuO/ZnO/Al2O3/MgO),Alumina in commercial catalyst,MgO,280.0,442.0,,3.0,88.5,97.2,,,,8(2).pdf,Catalyst performance table,96,1.0
Commercial copper-zinc-alumina methanol catalyst (CuO/ZnO/Al2O3/MgO),Alumina in commercial catalyst,MgO,280.0,442.0,,3.0,88.0,96.5,,,,8(2).pdf,Catalyst performance table,97,1.0
Commercial copper-zinc-alumina methanol catalyst (CuO/ZnO/Al2O3/MgO),Alumina in commercial catalyst,MgO,280.0,442.0,,3.0,86.1,94.1,,,,8(2).pdf,Catalyst performance table,98,1.0
Commercial copper-zinc-alumina methanol catalyst (CuO/ZnO/Al2O3/MgO),Alumina in commercial catalyst,MgO,280.0,442.0,,3.0,84.7,93.1,,,,8(2).pdf,Catalyst performance table,99,1.0
Commercial copper-zinc-alumina methanol catalyst (CuO/ZnO/Al2O3/MgO),Alumina in commercial catalyst,MgO,280.0,442.0,,3.0,61.3,81.7,,,,8(2).pdf,Catalyst performance table,100,1.0
Commercial copper-zinc-alumina methanol catalyst (CuO/ZnO/Al2O3/MgO),Alumina in commercial catalyst,MgO,280.0,442.0,,3.0,45.1,60.3,,,,8(2).pdf,Catalyst performance table,101,1.0
Commercial copper-zinc-alumina methanol catalyst (CuO/ZnO/Al2O3/MgO),Alumina in commercial catalyst,MgO,280.0,442.0,,3.0,31.8,57.2,,,,8(2).pdf,Catalyst performance table,102,1.0
Commercial copper-zinc-alumina methanol catalyst (CuO/ZnO/Al2O3/MgO),Alumina in commercial catalyst,MgO,260.0,331.0,,3.0,89.0,97.8,,,,8(2).pdf,Catalyst performance table,103,1.0
Commercial copper-zinc-alumina methanol catalyst (CuO/ZnO/Al2O3/MgO),Alumina in commercial catalyst,MgO,260.0,331.0,,3.0,86.5,97.4,,,,8(2).pdf,Catalyst performance table,104,1.0
Commercial copper-zinc-alumina methanol catalyst (CuO/ZnO/Al2O3/MgO),Alumina in commercial catalyst,MgO,260.0,331.0,,3.0,83.3,96.8,,,,8(2).pdf,Catalyst performance table,105,1.0
Commercial copper-zinc-alumina methanol catalyst (CuO/ZnO/Al2O3/MgO),Alumina in commercial catalyst,MgO,260.0,331.0,,3.0,74.8,96.0,,,,8(2).pdf,Catalyst performance table,106,1.0
Commercial copper-zinc-alumina methanol catalyst (CuO/ZnO/Al2O3/MgO),Alumina in commercial catalyst,MgO,260.0,331.0,,3.0,69.5,95.5,,,,8(2).pdf,Catalyst performance table,107,1.0
Commercial copper-zinc-alumina methanol catalyst (CuO/ZnO/Al2O3/MgO),Alumina in commercial catalyst,MgO,260.0,331.0,,3.0,61.0,93.7,,,,8(2).pdf,Catalyst performance table,108,1.0
Commercial copper-zinc-alumina methanol catalyst (CuO/ZnO/Al2O3/MgO),Alumina in commercial catalyst,MgO,260.0,331.0,,3.0,40.2,86.2,,,,8(2).pdf,Catalyst performance table,109,1.0
Commercial copper-zinc-alumina methanol catalyst (CuO/ZnO/Al2O3/MgO),Alumina in commercial catalyst,MgO,260.0,331.0,,3.0,33.2,76.1,,,,8(2).pdf,Catalyst performance table,110,1.0
Commercial copper-zinc-alumina methanol catalyst (CuO/ZnO/Al2O3/MgO),Alumina in commercial catalyst,MgO,260.0,331.0,,3.0,25.3,70.0,,,,8(2).pdf,Catalyst performance table,111,1.0
Commercial copper-zinc-alumina methanol catalyst (CuO/ZnO/Al2O3/MgO),Alumina in commercial catalyst,MgO,280.0,184.0,,3.0,37.3,91.0,,,,8(2).pdf,Catalyst performance table,112,1.0
Commercial copper-zinc-alumina methanol catalyst (CuO/ZnO/Al2O3/MgO),Alumina in commercial catalyst,MgO,280.0,184.0,,3.0,44.1,90.9,,,,8(2).pdf,Catalyst performance table,113,1.0
Commercial copper-zinc-alumina methanol catalyst (CuO/ZnO/Al2O3/MgO),Alumina in commercial catalyst,MgO,280.0,184.0,,3.0,47.1,87.8,,,,8(2).pdf,Catalyst performance table,114,1.0
Commercial copper-zinc-alumina methanol catalyst (CuO/ZnO/Al2O3/MgO),Alumina in commercial catalyst,MgO,280.0,184.0,,3.0,46.4,86.1,,,,8(2).pdf,Catalyst performance table,115,1.0
Commercial copper-zinc-alumina methanol catalyst (CuO/ZnO/Al2O3/MgO),Alumina in commercial catalyst,MgO,280.0,184.0,,3.0,47.0,84.8,,,,8(2).pdf,Catalyst performance table,116,1.0
Commercial copper-zinc-alumina methanol catalyst (CuO/ZnO/Al2O3/MgO),Alumina in commercial catalyst,MgO,280.0,184.0,,3.0,45.5,85.8,,,,8(2).pdf,Catalyst performance table,117,1.0
Commercial copper-zinc-alumina methanol catalyst (CuO/ZnO/Al2O3/MgO),Alumina in commercial catalyst,MgO,280.0,184.0,,3.0,37.1,77.3,,,,8(2).pdf,Catalyst performance table,118,1.0
Commercial copper-zinc-alumina methanol catalyst (CuO/ZnO/Al2O3/MgO),Alumina in commercial catalyst,MgO,280.0,184.0,,3.0,32.8,66.3,,,,8(2).pdf,Catalyst performance table,119,1.0
Commercial copper-zinc-alumina methanol catalyst (CuO/ZnO/Al2O3/MgO),Alumina in commercial catalyst,MgO,280.0,184.0,,3.0,26.6,63.7,,,,8(2).pdf,Catalyst performance table,120,1.0
Commercial copper-zinc-alumina methanol catalyst (CuO/ZnO/Al2O3/MgO),Alumina in commercial catalyst,MgO,280.0,92.0,,3.0,32.3,13.0,,,,8(2).pdf,Catalyst performance table,121,1.0
Commercial copper-zinc-alumina methanol catalyst (CuO/ZnO/Al2O3/MgO),Alumina in commercial catalyst,MgO,280.0,92.0,,3.0,33.2,71.8,,,,8(2).pdf,Catalyst performance table,122,1.0
Commercial copper-zinc-alumina methanol catalyst (CuO/ZnO/Al2O3/MgO),Alumina in commercial catalyst,MgO,280.0,92.0,,3.0,32.9,73.3,,,,8(2).pdf,Catalyst performance table,123,1.0
Commercial copper-zinc-alumina methanol catalyst (CuO/ZnO/Al2O3/MgO),Alumina in commercial catalyst,MgO,280.0,92.0,,3.0,32.6,69.7,,,,8(2).pdf,Catalyst performance table,124,1.0
Commercial copper-zinc-alumina methanol catalyst (CuO/ZnO/Al2O3/MgO),Alumina in commercial catalyst,MgO,280.0,92.0,,3.0,30.9,64.9,,,,8(2).pdf,Catalyst performance table,125,1.0
Commercial copper-zinc-alumina methanol catalyst (CuO/ZnO/Al2O3/MgO),Alumina in commercial catalyst,MgO,280.0,92.0,,3.0,30.0,54.9,,,,8(2).pdf,Catalyst performance table,126,1.0
Commercial copper-zinc-alumina methanol catalyst (CuO/ZnO/Al2O3/MgO),Alumina in commercial catalyst,MgO,280.0,92.0,,3.0,28.6,53.6,,,,8(2).pdf,Catalyst performance table,127,1.0
Commercial copper-zinc-alumina methanol catalyst (CuO/ZnO/Al2O3/MgO),Alumina in commercial catalyst,MgO,280.0,92.0,,3.0,25.9,51.2,,,,8(2).pdf,Catalyst performance table,128,1.0
Commercial copper-zinc-alumina methanol catalyst (CuO/ZnO/Al2O3/MgO),Alumina in commercial catalyst,MgO,280.0,92.0,,3.0,22.4,47.7,,,,8(2).pdf,Catalyst performance table,129,1.0
Commercial copper-zinc-alumina methanol catalyst (CuO/ZnO/Al2O3/MgO),Alumina in commercial catalyst,MgO,280.0,46.0,,3.0,21.4,6.4,,,,8(2).pdf,Catalyst performance table,130,1.0
Commercial copper-zinc-alumina methanol catalyst (CuO/ZnO/Al2O3/MgO),Alumina in commercial catalyst,MgO,280.0,46.0,,3.0,25.4,8.4,,,,8(2).pdf,Catalyst performance table,131,1.0
Commercial copper-zinc-alumina methanol catalyst (CuO/ZnO/Al2O3/MgO),Alumina in commercial catalyst,MgO,280.0,46.0,,3.0,24.3,26.3,,,,8(2).pdf,Catalyst performance table,132,1.0
Commercial copper-zinc-alumina methanol catalyst (CuO/ZnO/Al2O3/MgO),Alumina in commercial catalyst,MgO,280.0,46.0,,3.0,24.0,26.0,,,,8(2).pdf,Catalyst performance table,133,1.0
Commercial copper-zinc-alumina methanol catalyst (CuO/ZnO/Al2O3/MgO),Alumina in commercial catalyst,MgO,280.0,46.0,,3.0,23.8,24.5,,,,8(2).pdf,Catalyst performance table,134,1.0
Commercial copper-zinc-alumina methanol catalyst (CuO/ZnO/Al2O3/MgO),Alumina in commercial catalyst,MgO,280.0,46.0,,3.0,23.8,22.8,,,,8(2).pdf,Catalyst performance table,135,1.0
Commercial copper-zinc-alumina methanol catalyst (CuO/ZnO/Al2O3/MgO),Alumina in commercial catalyst,MgO,280.0,46.0,,3.0,25.1,22.3,,,,8(2).pdf,Catalyst performance table,136,1.0
Commercial copper-zinc-alumina methanol catalyst (CuO/ZnO/Al2O3/MgO),Alumina in commercial catalyst,MgO,280.0,46.0,,3.0,24.0,23.3,,,,8(2).pdf,Catalyst performance table,137,1.0
Commercial copper-zinc-alumina methanol catalyst (CuO/ZnO/Al2O3/MgO),Alumina in commercial catalyst,MgO,280.0,46.0,,3.0,20.2,19.7,,,,8(2).pdf,Catalyst performance table,138,1.0
Commercial copper-zinc-alumina methanol catalyst (CuO/ZnO/Al2O3/MgO),Alumina in commercial catalyst,MgO,280.0,92.0,,3.0,34.1,53.5,,,,8(2).pdf,Catalyst performance table,139,1.0
Commercial copper-zinc-alumina methanol catalyst (CuO/ZnO/Al2O3/MgO),Alumina in commercial catalyst,MgO,280.0,92.0,,3.0,29.3,52.5,,,,8(2).pdf,Catalyst performance table,140,1.0
Commercial copper-zinc-alumina methanol catalyst (CuO/ZnO/Al2O3/MgO),Alumina in commercial catalyst,MgO,280.0,92.0,,3.0,25.1,48.1,,,,8(2).pdf,Catalyst performance table,141,1.0
Commercial copper-zinc-alumina methanol catalyst (CuO/ZnO/Al2O3/MgO),Alumina in commercial catalyst,MgO,280.0,92.0,,3.0,25.9,63.2,,,,8(2).pdf,Catalyst performance table,142,1.0
Commercial copper-zinc-alumina methanol catalyst (CuO/ZnO/Al2O3/MgO),Alumina in commercial catalyst,MgO,260.0,331.0,,3.0,63.7,93.5,,,,8(2).pdf,Catalyst performance table,143,1.0
Commercial copper-zinc-alumina methanol catalyst (CuO/ZnO/Al2O3/MgO),Alumina in commercial catalyst,MgO,260.0,331.0,,3.0,46.4,88.1,,,,8(2).pdf,Catalyst performance table,144,1.0
Commercial copper-zinc-alumina methanol catalyst (CuO/ZnO/Al2O3/MgO),Alumina in commercial catalyst,MgO,260.0,331.0,,3.0,33.8,81.3,,,,8(2).pdf,Catalyst performance table,145,1.0
Commercial copper-zinc-alumina methanol catalyst (CuO/ZnO/Al2O3/MgO),Alumina in commercial catalyst,MgO,260.0,331.0,,3.0,27.2,75.0,,,,8(2).pdf,Catalyst performance table,146,1.0
Commercial copper-zinc-alumina methanol catalyst (CuO/ZnO/Al2O3/MgO),Alumina in commercial catalyst,MgO,280.0,442.0,,3.0,87.7,97.6,,,,8(2).pdf,Catalyst performance table,147,1.0
Commercial copper-zinc-alumina methanol catalyst (CuO/ZnO/Al2O3/MgO),Alumina in commercial catalyst,MgO,280.0,442.0,,3.0,80.0,96.7,,,,8(2).pdf,Catalyst performance table,148,1.0
Commercial copper-zinc-alumina methanol catalyst (CuO/ZnO/Al2O3/MgO),Alumina in commercial catalyst,MgO,280.0,442.0,,3.0,67.9,93.9,,,,8(2).pdf,Catalyst performance table,149,1.0
Commercial copper-zinc-alumina methanol catalyst (CuO/ZnO/Al2O3/MgO),Alumina in commercial catalyst,MgO,280.0,442.0,,3.0,65.31,91.9,,,,8(2).pdf,Catalyst performance table,150,1.0
Precipitated copper-zinc catalyst (CuO/ZnO),,,280.0,331.0,,3.0,52.0,84.0,,1.2,,8(2).pdf,Catalyst example / performance statement,151,1.0
Precipitated copper-zinc catalyst (CuO/ZnO),,,300.0,442.0,,3.0,56.0,92.0,,1.2,,8(2).pdf,Catalyst example / performance statement,152,1.0
Ruthenium PNP dichloride complex,,,70.0,2.0,,,,,,,,10(3).pdf,Reaction example,153,0.6
Ruthenium PNP carbonyl hydride chloride complex,,,70.0,2.0,,,,,,,,10(3).pdf,Reaction example,154,0.6
Iridium PNP hydride chloride complex,,,70.0,2.0,,,,,,,,10(3).pdf,Reaction example,155,0.6
Ruthenium diphenyl-PNP carbonyl hydride chloride complex,,,80.0,2.0,,,,,,,,10(3).pdf,Reaction example,156,0.6
Ruthenium PNP dichloride complex,,,80.0,2.0,,,,,,,,10(3).pdf,Reaction example,157,0.6
Ruthenium PNP carbonyl hydride chloride complex,,,80.0,2.0,,,,,,,,10(3).pdf,Reaction example,158,0.6
Ruthenium diphenyl-PNP carbonyl hydride chloride complex,,,80.0,2.0,,,,,,,,10(3).pdf,Reaction example,159,0.6
Ruthenium PNP dichloride complex,,,,2.0,,,,,,,,10(3).pdf,Reaction example,160,0.45
Ruthenium PNP carbonyl hydride chloride complex,,,,2.0,,,,,,,,10(3).pdf,Reaction example,161,0.45
Indium oxide without noble metal,,,280.0,50.0,,4.0,2.3,90.0,,0.16,,11(2).pdf,Catalyst performance table,162,1.0
"Palladium-promoted indium oxide (co-precipitated, 0.31 wt% Pd)",In2O3,Pd,280.0,50.0,,4.0,8.2,85.0,,0.48,,11(2).pdf,Catalyst performance table,163,1.0
"Palladium-promoted indium oxide (co-precipitated, 0.74 wt% Pd)",In2O3,Pd,280.0,50.0,,4.0,11.5,78.0,,0.66,,11(2).pdf,Catalyst performance table,164,1.0
"Palladium-promoted indium oxide (co-precipitated, 0.74 wt% Pd)",In2O3,Pd,280.0,50.0,,4.0,9.7,75.0,,1.01,,11(2).pdf,Catalyst performance table,165,1.0
"Palladium-promoted indium oxide (co-precipitated, 1.45 wt% Pd)",In2O3,Pd,280.0,50.0,,4.0,12.3,72.0,,0.64,,11(2).pdf,Catalyst performance table,166,1.0
"Palladium-promoted indium oxide (co-precipitated, 3.36 wt% Pd)",In2O3,Pd,280.0,50.0,,4.0,5.4,89.0,,0.33,,11(2).pdf,Catalyst performance table,167,1.0
"Palladium-promoted indium oxide (dry impregnated, 0.25 wt% Pd)",In2O3,Pd,280.0,50.0,,4.0,2.2,78.0,,0.18,,11(2).pdf,Catalyst performance table,168,1.0
"Palladium-promoted indium oxide (dry impregnated, 0.73 wt% Pd)",In2O3,Pd,280.0,50.0,,4.0,9.6,76.0,,0.64,,11(2).pdf,Catalyst performance table,169,1.0
"Palladium-promoted indium oxide (dry impregnated, 3.43 wt% Pd)",In2O3,Pd,280.0,50.0,,4.0,10.1,74.0,,0.63,,11(2).pdf,Catalyst performance table,170,1.0
"Palladium-promoted indium oxide (spray deposited, 0.63 wt% Pd)",In2O3,Pd,280.0,50.0,,4.0,9.8,78.0,,0.61,,11(2).pdf,Catalyst performance table,171,1.0
Zirconia without noble metal,ZrO2,,280.0,50.0,,4.0,0.0,,,0.0,,11(2).pdf,Catalyst performance table,172,0.8
"Palladium-promoted zirconia (dry impregnated, 0.73 wt% Pd)",ZrO2,Pd,280.0,50.0,,4.0,7.3,29.0,,0.15,,11(2).pdf,Catalyst performance table,173,1.0
"Palladium-promoted zirconia (co-precipitated, 0.69 wt% Pd)",ZrO2,Pd,280.0,50.0,,4.0,2.1,10.0,,0.02,,11(2).pdf,Catalyst performance table,174,1.0
Titania without noble metal,TiO2,,280.0,50.0,,4.0,0.0,,,0.0,,11(2).pdf,Catalyst performance table,175,0.8
"Palladium-promoted titania (dry impregnated, 0.72 wt% Pd)",TiO2,Pd,280.0,50.0,,4.0,7.2,7.0,,0.01,,11(2).pdf,Catalyst performance table,176,1.0
"Palladium-promoted titania (co-precipitated, 0.68 wt% Pd)",TiO2,Pd,280.0,50.0,,4.0,0.9,5.0,,0.01,,11(2).pdf,Catalyst performance table,177,1.0
"Silver-promoted indium oxide (co-precipitated, 0.71 wt% Ag)",In2O3,Ag,280.0,50.0,,4.0,3.3,82.0,,0.18,,11(2).pdf,Catalyst performance table,178,1.0
"Ruthenium-promoted indium oxide (co-precipitated, 0.78 wt% Ru)",In2O3,Ru,280.0,50.0,,4.0,4.0,84.0,,0.23,,11(2).pdf,Catalyst performance table,179,1.0
"Copper-promoted indium oxide (co-precipitated, 0.75 wt% Cu)",In2O3,Cu,280.0,50.0,,4.0,3.1,32.0,,0.18,,11(2).pdf,Catalyst performance table,180,1.0
"Platinum-promoted indium oxide (co-precipitated, 0.74 wt% Pt)",In2O3,Pt,280.0,50.0,,4.0,4.4,89.0,,0.27,,11(2).pdf,Catalyst performance table,181,1.0
"Zinc-zirconium oxide catalyst (ZnO-ZrO2, Zn:Zr = 1:2)",,,300.0,20.0,,3.0,,,,,,12(3).pdf,Catalyst example / claim condition,182,0.6
"Indium-zirconium oxide catalyst (In2O3-ZrO2, In:Zr = 1:2)",,,300.0,20.0,,3.0,,,,,,12(3).pdf,Catalyst example / claim condition,183,0.6
"Cadmium-zirconium oxide catalyst (CdO-ZrO2, Cd:Zr = 1:2)",,,300.0,20.0,,3.0,,,,,,12(3).pdf,Catalyst example / claim condition,184,0.6
"Zinc-chromium oxide catalyst (ZnO-Cr2O3, Zn:Cr = 1:1)",,,300.0,20.0,,3.0,,,,,,12(3).pdf,Catalyst example / claim condition,185,0.6
"Indium-chromium oxide catalyst (In2O3-Cr2O3, In:Cr = 9:1)",,,300.0,20.0,,3.0,,,,,,12(3).pdf,Catalyst example / claim condition,186,0.6
"Cadmium-chromium oxide catalyst (CdO-Cr2O3, Cd:Cr = 1:2)",,,300.0,20.0,,3.0,,,,,,12(3).pdf,Catalyst example / claim condition,187,0.6
"Indium-zirconium oxide catalyst (In2O3-ZrO2, In:Zr = 4:1)",,,310.0,20.0,,3.0,,,,,,12(3).pdf,Catalyst example / claim condition,188,0.6
"Zinc-zirconium oxide catalyst (ZnO-ZrO2, Zn:Zr = 1:3)",,,330.0,50.0,,3.0,,80.0,,,,12(3).pdf,Catalyst example / claim condition,189,0.8
"Zinc-zirconium oxide catalyst (ZnO-ZrO2, Zn:Zr = 1:3, co-current precipitation)",,,300.0,20.0,,3.0,,,,,,12(3).pdf,Catalyst example / claim condition,190,0.6
"Mechanical mixture of zinc oxide and zirconia (ZnO + ZrO2, 1:3)",,,300.0,20.0,,3.0,,,,,,12(3).pdf,Catalyst example / claim condition,191,0.6
Copper-zinc-aluminium oxide catalyst (Cu-Zn-Al),,,240.0,20.0,,3.0,,43.0,,,,12(3).pdf,Catalyst example / claim condition,192,0.8
Indium oxide on monoclinic zirconia (In2O3/ZrO2),monoclinic zirconia (ZrO2),,299.85,50.0,,4.0,5.6,99.9,,0.321,,14(2).pdf,Catalyst performance table,193,1.0
Indium oxide on cubic zirconia (In2O3/ZrO2),cubic zirconia (ZrO2),,299.85,50.0,,4.0,5.8,99.9,,0.33,,14(2).pdf,Catalyst performance table,194,1.0

File: backend/data/processed_Propane_Dehydrogenation_Patent_Catalyst_Database.csv
catalyst_name,support,promoter,temperature_c,pressure_bar,ghsv,h2_co2_ratio,conversion_pct,selectivity_pct,yield_pct,productivity,stability_text,patent_number,evidence,original_row_index,data_quality_score
Chromium oxide catalyst on alumina [chromium 9 parts; copper 3 parts],Alumina (Al2O3),Copper (Cu),580.0,,1.0,,40.8,89.7,,,,2(4).pdf,,1,0.85
Chromium oxide catalyst on alumina [chromium 9 parts; copper 3 parts],Alumina (Al2O3),Copper (Cu),580.0,,1.0,,40.3,89.6,,,,2(4).pdf,,2,0.85
Chromium oxide catalyst on alumina [chromium 9 parts; copper 3 parts],Alumina (Al2O3),Copper (Cu),580.0,,1.0,,40.6,89.9,,,,2(4).pdf,,3,0.85
Chromium oxide catalyst on alumina [chromium 9 parts; copper 3 parts],Alumina (Al2O3),Copper (Cu),580.0,,1.0,,33.5,85.7,,,,2(4).pdf,,4,0.85
Chromium oxide catalyst on alumina [chromium 9 parts; silver 3 parts],Alumina (Al2O3),Silver (Ag),580.0,,1.0,,41.3,89.8,,,,2(4).pdf,,5,0.85
Chromium oxide catalyst on alumina [chromium 9 parts; gold 3 parts],Alumina (Al2O3),Gold (Au),580.0,,1.0,,40.9,89.5,,,,2(4).pdf,,6,0.85
Tungsten oxide catalyst on alumina [tungsten 9 parts; copper 3 parts],Alumina (Al2O3),Copper (Cu),580.0,,1.0,,41.1,90.7,,,,2(4).pdf,,7,0.85
Tungsten oxide catalyst on alumina [tungsten 9 parts; silver 3 parts],Alumina (Al2O3),Silver (Ag),580.0,,1.0,,40.7,90.1,,,,2(4).pdf,,8,0.85
Tungsten oxide catalyst on alumina [tungsten 9 parts; gold 3 parts],Alumina (Al2O3),Gold (Au),580.0,,1.0,,40.3,90.0,,,,2(4).pdf,,9,0.85
Chromium oxide catalyst on alumina [chromium 9 parts; copper 1.5 parts + silver 1.5 parts],Alumina (Al2O3),Copper (Cu); Silver (Ag),580.0,,1.0,,41.9,90.3,,,,2(4).pdf,,10,0.85
Chromium oxide catalyst on alumina [chromium 9 parts; copper 1.5 parts + gold 1.5 parts],Alumina (Al2O3),Copper (Cu); Gold (Au),580.0,,1.0,,41.6,90.2,,,,2(4).pdf,,11,0.85
Tungsten oxide catalyst on alumina [tungsten 9 parts; copper 1.5 parts + silver 1.5 parts],Alumina (Al2O3),Copper (Cu); Silver (Ag),580.0,,1.0,,41.5,90.8,,,,2(4).pdf,,12,0.85
Tungsten oxide catalyst on alumina [tungsten 9 parts; copper 1.5 parts + gold 1.5 parts],Alumina (Al2O3),Copper (Cu); Gold (Au),580.0,,1.0,,41.7,91.2,,,,2(4).pdf,,13,0.85
Chromium oxide catalyst on alumina [chromium 9 parts; copper 1 parts + silver 1 parts + gold 1 parts],Alumina (Al2O3),Copper (Cu); Silver (Ag); Gold (Au),580.0,,1.0,,42.3,91.1,,,,2(4).pdf,,14,0.85
Tungsten oxide catalyst on alumina [tungsten 9 parts; copper 1 parts + silver 1 parts + gold 1 parts],Alumina (Al2O3),Copper (Cu); Silver (Ag); Gold (Au),580.0,,1.0,,42.1,91.3,,,,2(4).pdf,,15,0.85
Chromium-tungsten oxide catalyst on alumina [chromium 4.5 parts + tungsten 4.5 parts; copper 3 parts],Alumina (Al2O3),Copper (Cu),580.0,,1.0,,43.6,91.1,,,,2(4).pdf,,16,0.85
Chromium-tungsten oxide catalyst on alumina [chromium 2.5 parts + tungsten 2.5 parts; copper 3 parts],Alumina (Al2O3),Copper (Cu),580.0,,1.0,,43.3,91.2,,,,2(4).pdf,,17,0.85
Chromium-tungsten oxide catalyst on alumina [chromium 12.5 parts + tungsten 12.5 parts; copper 3 parts],Alumina (Al2O3),Copper (Cu),580.0,,1.0,,43.5,90.9,,,,2(4).pdf,,18,0.85
Chromium-tungsten oxide catalyst on alumina [chromium 1.5 parts + tungsten 1.5 parts; copper 3 parts],Alumina (Al2O3),Copper (Cu),580.0,,1.0,,43.1,91.4,,,,2(4).pdf,,19,0.85
Chromium-tungsten oxide catalyst on alumina [chromium 10 parts + tungsten 10 parts; copper 3 parts],Alumina (Al2O3),Copper (Cu),580.0,,1.0,,43.8,91.3,,,,2(4).pdf,,20,0.85
Chromium-tungsten oxide catalyst on alumina [chromium 4.5 parts + tungsten 4.5 parts; silver 3 parts],Alumina (Al2O3),Silver (Ag),580.0,,1.0,,43.3,90.7,,,,2(4).pdf,,21,0.85
Chromium-tungsten oxide catalyst on alumina [chromium 4.5 parts + tungsten 4.5 parts; gold 3 parts],Alumina (Al2O3),Gold (Au),580.0,,1.0,,43.4,91.4,,,,2(4).pdf,,22,0.85
Chromium-tungsten oxide catalyst on alumina [chromium 4.5 parts + tungsten 4.5 parts; copper 1.5 parts + silver 1.5 parts],Alumina (Al2O3),Copper (Cu); Silver (Ag),580.0,,1.0,,44.7,91.6,,,,2(4).pdf,,23,0.85
Chromium-tungsten oxide catalyst on alumina [chromium 7.2 parts + tungsten 1.8 parts; copper 1.5 parts + silver 1.5 parts],Alumina (Al2O3),Copper (Cu); Silver (Ag),580.0,,1.0,,44.5,91.1,,,,2(4).pdf,,24,0.85
Chromium-tungsten oxide catalyst on alumina [chromium 1.8 parts + tungsten 7.2 parts; copper 1.5 parts + silver 1.5 parts],Alumina (Al2O3),Copper (Cu); Silver (Ag),580.0,,1.0,,44.4,91.3,,,,2(4).pdf,,25,0.85
Chromium-tungsten oxide catalyst on alumina [chromium 4.5 parts + tungsten 4.5 parts; copper 1.5 parts + gold 1.5 parts],Alumina (Al2O3),Copper (Cu); Gold (Au),580.0,,1.0,,45.3,91.7,,,,2(4).pdf,,26,0.85
Chromium-tungsten oxide catalyst on alumina [chromium 7.2 parts + tungsten 1.8 parts; copper 1.5 parts + gold 1.5 parts],Alumina (Al2O3),Copper (Cu); Gold (Au),580.0,,1.0,,45.1,91.5,,,,2(4).pdf,,27,0.85
Chromium-tungsten oxide catalyst on alumina [chromium 1.8 parts + tungsten 7.2 parts; copper 1.5 parts + gold 1.5 parts],Alumina (Al2O3),Copper (Cu); Gold (Au),580.0,,1.0,,45.2,91.4,,,,2(4).pdf,,28,0.85
Chromium-tungsten oxide catalyst on alumina [chromium 4.5 parts + tungsten 4.5 parts; copper 1 parts + silver 1 parts + gold 1 parts],Alumina (Al2O3),Copper (Cu); Silver (Ag); Gold (Au),580.0,,1.0,,46.1,92.3,,,,2(4).pdf,,29,0.85
Chromium-tungsten oxide catalyst on alumina [chromium 7.2 parts + tungsten 1.8 parts; copper 1 parts + silver 1 parts + gold 1 parts],Alumina (Al2O3),Copper (Cu); Silver (Ag); Gold (Au),580.0,,1.0,,45.9,92.1,,,,2(4).pdf,,30,0.85
Chromium-tungsten oxide catalyst on alumina [chromium 1.8 parts + tungsten 7.2 parts; copper 1 parts + silver 1 parts + gold 1 parts],Alumina (Al2O3),Copper (Cu); Silver (Ag); Gold (Au),580.0,,1.0,,45.3,91.8,,,,2(4).pdf,,31,0.85
Chromium-tungsten oxide catalyst on alumina [chromium 7.2 parts + tungsten 1.8 parts; no added promoter],Alumina (Al2O3),,580.0,,1.0,,30.6,86.9,,,,2(4).pdf,,32,0.85
Tungsten oxide catalyst on alumina [tungsten 9 parts; no added promoter],Alumina (Al2O3),,580.0,,1.0,,20.2,82.5,,,,2(4).pdf,,33,0.85
Chromium oxide catalyst on alumina [chromium 9 parts; sodium 2 parts + iron 1 parts],Alumina (Al2O3),Sodium (Na); Iron (Fe),580.0,,1.0,,35.7,87.8,,,,2(4).pdf,,34,0.85
Chromium-tungsten oxide catalyst on alumina [chromium 1.8 parts + tungsten 7.2 parts; no added promoter],Alumina (Al2O3),,580.0,,1.0,,24.8,82.1,,,,2(4).pdf,,35,0.85
Chromium-tungsten oxide catalyst on alumina [chromium 4.5 parts + tungsten 4.5 parts + copper 3 parts],Alumina (Al2O3),Copper (Cu),530.0,1.0,1.0,,21.6,93.2,,,,2(4).pdf,,36,1.0
Chromium-tungsten oxide catalyst on alumina [chromium 4.5 parts + tungsten 4.5 parts + copper 3 parts],Alumina (Al2O3),Copper (Cu),620.0,1.0,1.0,,47.1,84.9,,,,2(4).pdf,,37,1.0
Chromium-tungsten oxide catalyst on alumina [chromium 4.5 parts + tungsten 4.5 parts + copper 3 parts],Alumina (Al2O3),Copper (Cu),660.0,1.0,1.0,,50.6,82.8,,,,2(4).pdf,,38,1.0
Chromium-tungsten oxide catalyst on alumina [chromium 4.5 parts + tungsten 4.5 parts + copper 3 parts],Alumina (Al2O3),Copper (Cu),620.0,10.0,1.0,,25.8,84.9,,,,2(4).pdf,,39,1.0
Chromium-tungsten oxide catalyst on alumina [chromium 4.5 parts + tungsten 4.5 parts + copper 3 parts],Alumina (Al2O3),Copper (Cu),620.0,0.5,1.0,,49.4,87.2,,,,2(4).pdf,,40,1.0
Chromium-tungsten oxide catalyst on alumina [chromium 4.5 parts + tungsten 4.5 parts + copper 3 parts],Alumina (Al2O3),Copper (Cu),620.0,1.0,0.3,,51.7,78.7,,,,2(4).pdf,,41,1.0
Chromium-tungsten oxide catalyst on alumina [chromium 4.5 parts + tungsten 4.5 parts + copper 3 parts],Alumina (Al2O3),Copper (Cu),620.0,1.0,8.0,,30.5,88.9,,,,2(4).pdf,,42,1.0
Platinum catalyst on heat-transfer composite support [Pt + tin + cerium + calcium + chlorine],Composite support: zinc aluminate + dealuminated ZSM-5 zeolite + macroporous alumina,"Tin, cerium, calcium, chlorine",585.0,4.5,5.5,0.05,,,,,,5(4).pdf,"Patent says Table 1 compares conversion, selectivity, and stable operation time, but the numeric Table 1 cells were not visible/extracted from the supplied PDF; performance cells are intentionally blank.",43,0.6
Chromium catalyst on heat-transfer composite support [Cr + gallium + copper + zirconium + magnesium + potassium + chlorine],Composite support: zinc aluminate + dealuminated ZSM-5 zeolite + macroporous alumina,"Gallium, copper, zirconium, magnesium, potassium, chlorine",585.0,4.5,5.5,0.05,,,,,,5(4).pdf,"Patent says Table 1 compares conversion, selectivity, and stable operation time, but the numeric Table 1 cells were not visible/extracted from the supplied PDF; performance cells are intentionally blank.",44,0.6
Molybdenum-tungsten catalyst on heat-transfer composite support [Mo + W + vanadium + lanthanum],Composite support: zinc aluminate + dealuminated ZSM-5 zeolite + macroporous alumina,Lanthanum,585.0,4.5,5.5,0.05,,,,,,5(4).pdf,"Patent says Table 1 compares conversion, selectivity, and stable operation time, but the numeric Table 1 cells were not visible/extracted from the supplied PDF; performance cells are intentionally blank.",45,0.6
Platinum catalyst on regular alumina [same Pt/Sn/Ce/Ca/Cl as composite-support catalyst],Commercial gamma-alumina,"Tin, cerium, calcium, chlorine",585.0,4.5,5.5,0.05,,,,,,5(4).pdf,"Patent says Table 1 compares conversion, selectivity, and stable operation time, but the numeric Table 1 cells were not visible/extracted from the supplied PDF; performance cells are intentionally blank.",46,0.6
Chromium catalyst on regular alumina [same Cr modifiers as composite-support catalyst],Commercial gamma-alumina,"Gallium, copper, zirconium, magnesium, potassium, chlorine",585.0,4.5,5.5,0.05,,,,,,5(4).pdf,"Patent says Table 1 compares conversion, selectivity, and stable operation time, but the numeric Table 1 cells were not visible/extracted from the supplied PDF; performance cells are intentionally blank.",47,0.6
Molybdenum-tungsten catalyst on regular alumina [same Mo/W/V/La as composite-support catalyst],Commercial gamma-alumina,Lanthanum,585.0,4.5,5.5,0.05,,,,,,5(4).pdf,"Patent says Table 1 compares conversion, selectivity, and stable operation time, but the numeric Table 1 cells were not visible/extracted from the supplied PDF; performance cells are intentionally blank.",48,0.6
Chromium catalyst on regular activated alumina [Cr-Na-Zr-W],Commercial activated alumina,"Sodium (Na), zirconium (Zr), tungsten (W)",600.0,,800.0,9.0,57.72,62.93,36.32,,10 min,7(4).pdf,CrO3 38.46 g; NaOH 0.87 g; zirconium nitrate 1.86 g; ammonium metatungstate 0.15 g; carrier 100 g,49,0.85
Chromium catalyst on Lu/Sc-modified MgO-alumina [Cr 15% + Na/Zr/W],Lu/Sc-modified magnesium oxide-alumina,"Sodium (Na), zirconium (Zr), tungsten (W)",600.0,,800.0,9.0,54.86,71.14,39.02,,10 min,7(4).pdf,CrO3 28.85 g; NaOH 0.87 g; zirconium nitrate 1.86 g; ammonium metatungstate 0.15 g; carrier 100 g,50,0.85
Chromium catalyst on Lu/Sc-modified MgO-alumina [Cr 18% + Na/Zr/W],Lu/Sc-modified magnesium oxide-alumina,"Sodium (Na), zirconium (Zr), tungsten (W)",600.0,,800.0,9.0,55.75,72.73,40.55,,10 min,7(4).pdf,CrO3 34.62 g; NaOH 1.74 g; zirconium nitrate 1.86 g; ammonium metatungstate 0.15 g; carrier 100 g,51,0.85
Chromium catalyst on Lu/Sc-modified MgO-alumina [Cr 20% + Na/Zr/W],Lu/Sc-modified magnesium oxide-alumina,"Sodium (Na), zirconium (Zr), tungsten (W)",600.0,,800.0,9.0,56.07,74.73,41.9,,10 min,7(4).pdf,CrO3 38.46 g; NaOH 1.74 g; zirconium nitrate 3.73 g; ammonium metatungstate 0.31 g; carrier 100 g,52,0.85
Chromium catalyst on Lu/Sc-modified MgO-alumina [Cr 23% + Na/Zr/W],Lu/Sc-modified magnesium oxide-alumina,"Sodium (Na), zirconium (Zr), tungsten (W)",600.0,,800.0,9.0,57.33,78.62,45.07,,10 min,7(4).pdf,CrO3 44.23 g; NaOH 2.61 g; zirconium nitrate 5.59 g; ammonium metatungstate 0.46 g; carrier 100 g,53,0.85
Chromium catalyst on Lu/Sc-modified MgO-alumina [Cr 25% + Na/Zr/W],Lu/Sc-modified magnesium oxide-alumina,"Sodium (Na), zirconium (Zr), tungsten (W)",600.0,,800.0,9.0,56.61,77.24,43.73,,10 min,7(4).pdf,CrO3 48.08 g; NaOH 2.61 g; zirconium nitrate 5.59 g; ammonium metatungstate 0.77 g; carrier 100 g,54,0.85
Chromium catalyst on regular activated alumina [Cr-Na-Zr-W],Commercial activated alumina,"Sodium (Na), zirconium (Zr), tungsten (W)",600.0,,800.0,9.0,51.76,75.79,39.23,,20 min,7(4).pdf,CrO3 38.46 g; NaOH 0.87 g; zirconium nitrate 1.86 g; ammonium metatungstate 0.15 g; carrier 100 g,55,0.85
Chromium catalyst on Lu/Sc-modified MgO-alumina [Cr 15% + Na/Zr/W],Lu/Sc-modified magnesium oxide-alumina,"Sodium (Na), zirconium (Zr), tungsten (W)",600.0,,800.0,9.0,51.87,78.02,40.47,,20 min,7(4).pdf,CrO3 28.85 g; NaOH 0.87 g; zirconium nitrate 1.86 g; ammonium metatungstate 0.15 g; carrier 100 g,56,0.85
Chromium catalyst on Lu/Sc-modified MgO-alumina [Cr 18% + Na/Zr/W],Lu/Sc-modified magnesium oxide-alumina,"Sodium (Na), zirconium (Zr), tungsten (W)",600.0,,800.0,9.0,52.12,79.67,41.52,,20 min,7(4).pdf,CrO3 34.62 g; NaOH 1.74 g; zirconium nitrate 1.86 g; ammonium metatungstate 0.15 g; carrier 100 g,57,0.85
Chromium catalyst on Lu/Sc-modified MgO-alumina [Cr 20% + Na/Zr/W],Lu/Sc-modified magnesium oxide-alumina,"Sodium (Na), zirconium (Zr), tungsten (W)",600.0,,800.0,9.0,53.22,83.64,44.51,,20 min,7(4).pdf,CrO3 38.46 g; NaOH 1.74 g; zirconium nitrate 3.73 g; ammonium metatungstate 0.31 g; carrier 100 g,58,0.85
Chromium catalyst on Lu/Sc-modified MgO-alumina [Cr 23% + Na/Zr/W],Lu/Sc-modified magnesium oxide-alumina,"Sodium (Na), zirconium (Zr), tungsten (W)",600.0,,800.0,9.0,53.68,85.81,46.06,,20 min,7(4).pdf,CrO3 44.23 g; NaOH 2.61 g; zirconium nitrate 5.59 g; ammonium metatungstate 0.46 g; carrier 100 g,59,0.85
Chromium catalyst on Lu/Sc-modified MgO-alumina [Cr 25% + Na/Zr/W],Lu/Sc-modified magnesium oxide-alumina,"Sodium (Na), zirconium (Zr), tungsten (W)",600.0,,800.0,9.0,52.95,84.47,44.73,,20 min,7(4).pdf,CrO3 48.08 g; NaOH 2.61 g; zirconium nitrate 5.59 g; ammonium metatungstate 0.77 g; carrier 100 g,60,0.85
Chromium catalyst on regular activated alumina [Cr-Na-Zr-W],Commercial activated alumina,"Sodium (Na), zirconium (Zr), tungsten (W)",600.0,,800.0,9.0,50.31,75.76,38.12,,30 min,7(4).pdf,CrO3 38.46 g; NaOH 0.87 g; zirconium nitrate 1.86 g; ammonium metatungstate 0.15 g; carrier 100 g,61,0.85
Chromium catalyst on Lu/Sc-modified MgO-alumina [Cr 15% + Na/Zr/W],Lu/Sc-modified magnesium oxide-alumina,"Sodium (Na), zirconium (Zr), tungsten (W)",600.0,,800.0,9.0,50.62,79.51,40.25,,30 min,7(4).pdf,CrO3 28.85 g; NaOH 0.87 g; zirconium nitrate 1.86 g; ammonium metatungstate 0.15 g; carrier 100 g,62,0.85
Chromium catalyst on Lu/Sc-modified MgO-alumina [Cr 18% + Na/Zr/W],Lu/Sc-modified magnesium oxide-alumina,"Sodium (Na), zirconium (Zr), tungsten (W)",600.0,,800.0,9.0,51.36,81.23,41.72,,30 min,7(4).pdf,CrO3 34.62 g; NaOH 1.74 g; zirconium nitrate 1.86 g; ammonium metatungstate 0.15 g; carrier 100 g,63,0.85
Chromium catalyst on Lu/Sc-modified MgO-alumina [Cr 20% + Na/Zr/W],Lu/Sc-modified magnesium oxide-alumina,"Sodium (Na), zirconium (Zr), tungsten (W)",600.0,,800.0,9.0,52.92,84.12,44.52,,30 min,7(4).pdf,CrO3 38.46 g; NaOH 1.74 g; zirconium nitrate 3.73 g; ammonium metatungstate 0.31 g; carrier 100 g,64,0.85
Chromium catalyst on Lu/Sc-modified MgO-alumina [Cr 23% + Na/Zr/W],Lu/Sc-modified magnesium oxide-alumina,"Sodium (Na), zirconium (Zr), tungsten (W)",600.0,,800.0,9.0,54.13,86.19,46.65,,30 min,7(4).pdf,CrO3 44.23 g; NaOH 2.61 g; zirconium nitrate 5.59 g; ammonium metatungstate 0.46 g; carrier 100 g,65,0.85
Chromium catalyst on Lu/Sc-modified MgO-alumina [Cr 25% + Na/Zr/W],Lu/Sc-modified magnesium oxide-alumina,"Sodium (Na), zirconium (Zr), tungsten (W)",600.0,,800.0,9.0,53.29,85.03,45.31,,30 min,7(4).pdf,CrO3 48.08 g; NaOH 2.61 g; zirconium nitrate 5.59 g; ammonium metatungstate 0.77 g; carrier 100 g,66,0.85
Chromium catalyst on regular activated alumina [Cr-Na-Zr-W],Commercial activated alumina,"Sodium (Na), zirconium (Zr), tungsten (W)",600.0,,800.0,9.0,53.68,64.19,34.46,,after 800 C calcination for 2 h,7(4).pdf,CrO3 38.46 g; NaOH 0.87 g; zirconium nitrate 1.86 g; ammonium metatungstate 0.15 g; carrier 100 g; sample calcined at 800 C for 2 h before activity comparison,67,0.85
Chromium catalyst on Lu/Sc-modified MgO-alumina [Cr 15% + Na/Zr/W],Lu/Sc-modified magnesium oxide-alumina,"Sodium (Na), zirconium (Zr), tungsten (W)",600.0,,800.0,9.0,53.76,72.56,39.01,,after 800 C calcination for 2 h,7(4).pdf,CrO3 28.85 g; NaOH 0.87 g; zirconium nitrate 1.86 g; ammonium metatungstate 0.15 g; carrier 100 g; sample calcined at 800 C for 2 h before activity comparison,68,0.85
Chromium catalyst on Lu/Sc-modified MgO-alumina [Cr 18% + Na/Zr/W],Lu/Sc-modified magnesium oxide-alumina,"Sodium (Na), zirconium (Zr), tungsten (W)",600.0,,800.0,9.0,54.64,74.18,40.53,,after 800 C calcination for 2 h,7(4).pdf,CrO3 34.62 g; NaOH 1.74 g; zirconium nitrate 1.86 g; ammonium metatungstate 0.15 g; carrier 100 g; sample calcined at 800 C for 2 h before activity comparison,69,0.85
Chromium catalyst on Lu/Sc-modified MgO-alumina [Cr 20% + Na/Zr/W],Lu/Sc-modified magnesium oxide-alumina,"Sodium (Na), zirconium (Zr), tungsten (W)",600.0,,800.0,9.0,54.39,76.97,41.86,,after 800 C calcination for 2 h,7(4).pdf,CrO3 38.46 g; NaOH 1.74 g; zirconium nitrate 3.73 g; ammonium metatungstate 0.31 g; carrier 100 g; sample calcined at 800 C for 2 h before activity comparison,70,0.85
Chromium catalyst on Lu/Sc-modified MgO-alumina [Cr 23% + Na/Zr/W],Lu/Sc-modified magnesium oxide-alumina,"Sodium (Na), zirconium (Zr), tungsten (W)",600.0,,800.0,9.0,55.61,80.98,45.03,,after 800 C calcination for 2 h,7(4).pdf,CrO3 44.23 g; NaOH 2.61 g; zirconium nitrate 5.59 g; ammonium metatungstate 0.46 g; carrier 100 g; sample calcined at 800 C for 2 h before activity comparison,71,0.85
Chromium catalyst on Lu/Sc-modified MgO-alumina [Cr 25% + Na/Zr/W],Lu/Sc-modified magnesium oxide-alumina,"Sodium (Na), zirconium (Zr), tungsten (W)",600.0,,800.0,9.0,54.35,79.56,43.24,,after 800 C calcination for 2 h,7(4).pdf,CrO3 48.08 g; NaOH 2.61 g; zirconium nitrate 5.59 g; ammonium metatungstate 0.77 g; carrier 100 g; sample calcined at 800 C for 2 h before activity comparison,72,0.85
"Platinum-tin catalyst on tin-aluminum SBA-15 zeolite [Pt 0.5%, Sn 1.0%, Na 1.0%]",AlSn-SBA-15 molecular sieve,Sodium,590.0,1.0,3.0,0.25,30.0,96.0,,,,10(4).pdf,,73,1.0
"Platinum-tin catalyst on tin-aluminum SBA-15 zeolite [Pt 0.5%, Sn 0.3%, Mg 1.0%]",AlSn-SBA-15 molecular sieve,Magnesium,590.0,1.0,3.0,0.25,31.0,95.0,,,20 h,10(4).pdf,,74,1.0
"Platinum-tin catalyst on tin-aluminum SBA-15 zeolite [Pt 0.5%, Sn 1.2%, Na 0.5%, K 0.5%]",AlSn-SBA-15 molecular sieve,Sodium and potassium,590.0,1.0,3.0,0.25,33.0,96.0,,,20 h,10(4).pdf,,75,1.0
"Platinum-tin catalyst on tin-aluminum SBA-15 zeolite [Pt 0.5%, Sn 1.8%, Ba 1.0%]",AlSn-SBA-15 molecular sieve,Barium,590.0,1.0,3.0,0.25,30.0,95.0,,,20 h,10(4).pdf,,76,1.0
Platinum-tin-potassium-yttrium catalyst on alumina ball,Alumina ball,Potassium (K) and Yttrium (Y),610.0,,3.0,0.25,58.1,74.15,43.08,,initial,12(4).pdf,,77,0.85
Platinum-tin-potassium-yttrium catalyst on alumina ball,Alumina ball,Potassium (K) and Yttrium (Y),610.0,,3.0,0.25,44.18,83.04,36.62,,3 h average,12(4).pdf,,78,0.85
Platinum-tin-potassium-lanthanum catalyst on alumina ball,Alumina ball,Potassium (K) and Lanthanum (La),610.0,,3.0,0.25,56.17,75.63,42.49,,initial,12(4).pdf,,79,0.85
Platinum-tin-potassium-lanthanum catalyst on alumina ball,Alumina ball,Potassium (K) and Lanthanum (La),610.0,,3.0,0.25,37.18,81.15,30.15,,3 h average,12(4).pdf,,80,0.85
Platinum-tin-potassium-cerium catalyst on alumina ball,Alumina ball,Potassium (K) and Cerium (Ce),610.0,,3.0,0.25,38.89,74.67,29.04,,initial,12(4).pdf,,81,0.85
Platinum-tin-potassium-cerium catalyst on alumina ball,Alumina ball,Potassium (K) and Cerium (Ce),610.0,,3.0,0.25,24.64,72.75,17.99,,3 h average,12(4).pdf,,82,0.85
Platinum-tin-potassium-praseodymium catalyst on alumina ball,Alumina ball,Potassium (K) and Praseodymium (Pr),610.0,,3.0,0.25,50.96,75.97,38.72,,initial,12(4).pdf,,83,0.85
Platinum-tin-potassium-praseodymium catalyst on alumina ball,Alumina ball,Potassium (K) and Praseodymium (Pr),610.0,,3.0,0.25,28.18,75.95,21.49,,3 h average,12(4).pdf,,84,0.85
Platinum-tin-potassium-neodymium catalyst on alumina ball,Alumina ball,Potassium (K) and Neodymium (Nd),610.0,,3.0,0.25,,,,,"Table 2 row present, numeric values blank in supplied PDF",12(4).pdf,Table 2 row for Example 5 contains no numeric performance values in the supplied PDF.,85,0.45
Platinum-tin-potassium catalyst on alumina ball [no rare-earth promoter],Alumina ball,Potassium (K),610.0,,3.0,0.25,47.54,86.51,41.12,,initial,12(4).pdf,,86,0.85
Platinum-tin-potassium catalyst on alumina ball [no rare-earth promoter],Alumina ball,Potassium (K),610.0,,3.0,0.25,35.75,81.18,29.09,,3 h average,12(4).pdf,,87,0.85
Molybdenum-tin FAU zeolite catalyst [Mo 6% + Sn 4%],Alumina-silicate zeolite,,450.0,1.0,7200.0,0.2,45.0,50.0,,,3 h,15(2).pdf,,88,1.0
Molybdenum-gallium MFI zeolite catalyst [Mo 6% + Ga 4%],Alumina-silicate zeolite,,300.0,1.0,7200.0,0.2,25.0,30.0,,,3 h,15(2).pdf,Patent table defines X=45 and Y=50; reported cells are X/Y offsets. Values entered here are the exact arithmetic results from those patent-defined offsets.,89,1.0
Molybdenum-gallium MFI zeolite catalyst [Mo 6% + Ga 4%],Alumina-silicate zeolite,,400.0,1.0,7200.0,0.2,33.0,40.0,,,3 h,15(2).pdf,Patent table defines X=45 and Y=50; reported cells are X/Y offsets. Values entered here are the exact arithmetic results from those patent-defined offsets.,90,1.0
Molybdenum-gallium MFI zeolite catalyst [Mo 6% + Ga 4%],Alumina-silicate zeolite,,450.0,1.0,7200.0,0.2,40.0,45.0,,,3 h,15(2).pdf,Patent table defines X=45 and Y=50; reported cells are X/Y offsets. Values entered here are the exact arithmetic results from those patent-defined offsets.,91,1.0
Molybdenum-gallium MFI zeolite catalyst [Mo 6% + Ga 4%],Alumina-silicate zeolite,,500.0,1.0,7200.0,0.2,47.0,60.0,,,3 h,15(2).pdf,Patent table defines X=45 and Y=50; reported cells are X/Y offsets. Values entered here are the exact arithmetic results from those patent-defined offsets.,92,1.0
Molybdenum-gallium MFI zeolite catalyst [Mo 6% + Ga 4%],Alumina-silicate zeolite,,550.0,1.0,7200.0,0.2,55.0,65.0,,,3 h,15(2).pdf,Patent table defines X=45 and Y=50; reported cells are X/Y offsets. Values entered here are the exact arithmetic results from those patent-defined offsets.,93,1.0
Molybdenum-tin FAU zeolite catalyst [Mo 6% + Sn 4%],Alumina-silicate zeolite,,,1.0,7200.0,0.2,20.0,52.0,,,240 min,15(2).pdf,Patent Table 4 gives X/Y offsets with X=45 and Y=50; values entered here are exact arithmetic results from those offsets. Temperature is not restated in the table text and is left blank.,94,0.85
Molybdenum-tin FAU zeolite catalyst [Mo 6% + Sn 4%],Alumina-silicate zeolite,,,1.0,7200.0,0.2,18.0,55.0,,,480 min,15(2).pdf,Patent Table 4 gives X/Y offsets with X=45 and Y=50; values entered here are exact arithmetic results from those offsets. Temperature is not restated in the table text and is left blank.,95,0.85
Molybdenum-tin FAU zeolite catalyst [Mo 6% + Sn 4%],Alumina-silicate zeolite,,,1.0,7200.0,0.2,13.0,53.0,,,720 min,15(2).pdf,Patent Table 4 gives X/Y offsets with X=45 and Y=50; values entered here are exact arithmetic results from those offsets. Temperature is not restated in the table text and is left blank.,96,0.85
Molybdenum-tin FAU zeolite catalyst [Mo 6% + Sn 4%],Alumina-silicate zeolite,,,1.0,7200.0,0.2,10.0,52.0,,,960 min,15(2).pdf,Patent Table 4 gives X/Y offsets with X=45 and Y=50; values entered here are exact arithmetic results from those offsets. Temperature is not restated in the table text and is left blank.,97,0.85
Molybdenum-tin FAU zeolite catalyst [Mo 6% + Sn 4%],Alumina-silicate zeolite,,,1.0,7200.0,0.2,12.0,56.0,,,1200 min,15(2).pdf,Patent Table 4 gives X/Y offsets with X=45 and Y=50; values entered here are exact arithmetic results from those offsets. Temperature is not restated in the table text and is left blank.,98,0.85
Chromium-lanthanum alumina catalyst [Cr nitrate 17.08 g + La nitrate 1.74 g],Gamma alumina from boehmite,Lanthanum oxide,590.0,1.05,900.0,,40.0,85.0,,,5 min,16(2).pdf,66 g boehmite; 17.08 g chromium nitrate; 1.74 g lanthanum nitrate; pH 3; spray/dry/roast,99,1.0
Chromium-lanthanum alumina catalyst [Cr nitrate 17.08 g + La nitrate 1.74 g],Gamma alumina from boehmite,Lanthanum oxide,590.0,1.05,900.0,,35.0,88.0,,,20 min,16(2).pdf,66 g boehmite; 17.08 g chromium nitrate; 1.74 g lanthanum nitrate; pH 3; spray/dry/roast,100,1.0
Chromium-lanthanum alumina catalyst [Cr nitrate 17.08 g + La nitrate 1.74 g],Gamma alumina from boehmite,Lanthanum oxide,590.0,1.05,900.0,,24.0,90.0,,,35 min,16(2).pdf,66 g boehmite; 17.08 g chromium nitrate; 1.74 g lanthanum nitrate; pH 3; spray/dry/roast,101,1.0
Lower-chromium lanthanum alumina catalyst [Cr nitrate 8.08 g + La nitrate 1.74 g],Gamma alumina from boehmite,Lanthanum oxide,590.0,1.05,900.0,,38.0,82.0,,,5 min,16(2).pdf,66 g boehmite; 8.08 g chromium nitrate; 1.74 g lanthanum nitrate; pH 3; spray/dry/roast,102,1.0
Lower-chromium lanthanum alumina catalyst [Cr nitrate 8.08 g + La nitrate 1.74 g],Gamma alumina from boehmite,Lanthanum oxide,590.0,1.05,900.0,,35.0,83.0,,,20 min,16(2).pdf,66 g boehmite; 8.08 g chromium nitrate; 1.74 g lanthanum nitrate; pH 3; spray/dry/roast,103,1.0
Lower-chromium lanthanum alumina catalyst [Cr nitrate 8.08 g + La nitrate 1.74 g],Gamma alumina from boehmite,Lanthanum oxide,590.0,1.05,900.0,,28.0,83.0,,,35 min,16(2).pdf,66 g boehmite; 8.08 g chromium nitrate; 1.74 g lanthanum nitrate; pH 3; spray/dry/roast,104,1.0
Chromium-lanthanum-potassium alumina catalyst [Cr nitrate 17.08 g + La nitrate 1.74 g + K nitrate 0.1 g],Gamma alumina from boehmite,Lanthanum oxide and potassium oxide,590.0,1.05,900.0,,39.0,84.0,,,5 min,16(2).pdf,66 g boehmite; 17.08 g chromium nitrate; 1.74 g lanthanum nitrate; 0.1 g potassium nitrate; pH 3; spray/dry/roast,105,1.0
Chromium-lanthanum-potassium alumina catalyst [Cr nitrate 17.08 g + La nitrate 1.74 g + K nitrate 0.1 g],Gamma alumina from boehmite,Lanthanum oxide and potassium oxide,590.0,1.05,900.0,,35.0,84.0,,,20 min,16(2).pdf,66 g boehmite; 17.08 g chromium nitrate; 1.74 g lanthanum nitrate; 0.1 g potassium nitrate; pH 3; spray/dry/roast,106,1.0
Chromium-lanthanum-potassium alumina catalyst [Cr nitrate 17.08 g + La nitrate 1.74 g + K nitrate 0.1 g],Gamma alumina from boehmite,Lanthanum oxide and potassium oxide,590.0,1.05,900.0,,30.0,84.0,,,35 min,16(2).pdf,66 g boehmite; 17.08 g chromium nitrate; 1.74 g lanthanum nitrate; 0.1 g potassium nitrate; pH 3; spray/dry/roast,107,1.0
Chromium alumina catalyst [Cr nitrate 17.08 g],Gamma alumina from boehmite,,590.0,1.05,900.0,,40.0,83.0,,,5 min,16(2).pdf,66 g boehmite; 17.08 g chromium nitrate; pH 3; spray/dry/roast,108,1.0
Chromium alumina catalyst [Cr nitrate 17.08 g],Gamma alumina from boehmite,,590.0,1.05,900.0,,32.0,85.0,,,20 min,16(2).pdf,66 g boehmite; 17.08 g chromium nitrate; pH 3; spray/dry/roast,109,1.0
Chromium alumina catalyst [Cr nitrate 17.08 g],Gamma alumina from boehmite,,590.0,1.05,900.0,,24.0,86.0,,,35 min,16(2).pdf,66 g boehmite; 17.08 g chromium nitrate; pH 3; spray/dry/roast,110,1.0
Chromium-potassium alumina catalyst [Cr nitrate 17.08 g + K nitrate 0.1 g],Gamma alumina from boehmite,Potassium oxide,590.0,1.05,900.0,,39.0,80.0,,,5 min,16(2).pdf,66 g boehmite; 17.08 g chromium nitrate; 0.1 g potassium nitrate; pH 3; spray/dry/roast,111,1.0
Chromium-potassium alumina catalyst [Cr nitrate 17.08 g + K nitrate 0.1 g],Gamma alumina from boehmite,Potassium oxide,590.0,1.05,900.0,,34.0,81.0,,,20 min,16(2).pdf,66 g boehmite; 17.08 g chromium nitrate; 0.1 g potassium nitrate; pH 3; spray/dry/roast,112,1.0
Chromium-potassium alumina catalyst [Cr nitrate 17.08 g + K nitrate 0.1 g],Gamma alumina from boehmite,Potassium oxide,590.0,1.05,900.0,,30.0,80.0,,,35 min,16(2).pdf,66 g boehmite; 17.08 g chromium nitrate; 0.1 g potassium nitrate; pH 3; spray/dry/roast,113,1.0
Comparative catalyst prepared by GB2177317A method,,,590.0,1.05,900.0,,40.0,79.0,,,5 min,16(2).pdf,Prepared by patent GB2177317A method; composition not described in the supplied patent table,114,1.0
Chromium-lanthanum alumina catalyst [Cr nitrate 17.08 g + La nitrate 1.74 g],Gamma alumina from boehmite,Lanthanum oxide,590.0,1.05,1600.0,,30.0,89.0,,,5 min,16(2).pdf,66 g boehmite; 17.08 g chromium nitrate; 1.74 g lanthanum nitrate; pH 3; spray/dry/roast,115,1.0
Chromium-lanthanum alumina catalyst [Cr nitrate 17.08 g + La nitrate 1.74 g],Gamma alumina from boehmite,Lanthanum oxide,590.0,1.05,1600.0,,27.0,90.0,,,20 min,16(2).pdf,66 g boehmite; 17.08 g chromium nitrate; 1.74 g lanthanum nitrate; pH 3; spray/dry/roast,116,1.0
Chromium-lanthanum alumina catalyst [Cr nitrate 17.08 g + La nitrate 1.74 g],Gamma alumina from boehmite,Lanthanum oxide,590.0,1.05,1600.0,,23.0,90.0,,,35 min,16(2).pdf,66 g boehmite; 17.08 g chromium nitrate; 1.74 g lanthanum nitrate; pH 3; spray/dry/roast,117,1.0
Chromium-lanthanum alumina catalyst [Cr nitrate 17.08 g + La nitrate 1.74 g],Gamma alumina from boehmite,Lanthanum oxide,570.0,1.05,900.0,,35.0,88.0,,,5 min,16(2).pdf,66 g boehmite; 17.08 g chromium nitrate; 1.74 g lanthanum nitrate; pH 3; spray/dry/roast,118,1.0
Chromium-lanthanum alumina catalyst [Cr nitrate 17.08 g + La nitrate 1.74 g],Gamma alumina from boehmite,Lanthanum oxide,570.0,1.05,900.0,,33.0,89.0,,,20 min,16(2).pdf,66 g boehmite; 17.08 g chromium nitrate; 1.74 g lanthanum nitrate; pH 3; spray/dry/roast,119,1.0
Chromium-lanthanum alumina catalyst [Cr nitrate 17.08 g + La nitrate 1.74 g],Gamma alumina from boehmite,Lanthanum oxide,570.0,1.05,900.0,,30.0,90.0,,,35 min,16(2).pdf,66 g boehmite; 17.08 g chromium nitrate; 1.74 g lanthanum nitrate; pH 3; spray/dry/roast,120,1.0
"Gallium catalyst on alumina-phosphate [Ga 1%, calcined 607 C]",Alumina-phosphate,,620.0,,20.0,2.0,19.8,97.7,,,0.62 min,17(2).pdf,,121,0.85
"Gallium catalyst on alumina-phosphate [Ga 1%, calcined 750 C]",Alumina-phosphate,,620.0,,20.0,2.0,25.5,98.8,,,0.62 min,17(2).pdf,,122,0.85
"Gallium catalyst on alumina-phosphate [Ga 1%, calcined 900 C]",Alumina-phosphate,,620.0,,20.0,2.0,1.9,87.0,,,0.62 min,17(2).pdf,,123,0.85
"Gallium-platinum catalyst on alumina-phosphate [Ga 1%, Pt 70 ppm]",Alumina-phosphate,Platinum,620.0,,20.0,2.0,48.1,98.9,,,0.62 min,17(2).pdf,,124,0.85
"Gallium-platinum catalyst on alumina-phosphate [Ga 1.5%, Pt 100 ppm]",Alumina-phosphate,Platinum,620.0,,20.0,2.0,39.3,98.7,,,0.62 min,17(2).pdf,,125,0.85
"Gallium-platinum catalyst on alumina-phosphate [Ga 1.4%, Pt 100 ppm]",Alumina-phosphate,Platinum,620.0,,20.0,2.0,47.0,98.8,,,0.62 min,17(2).pdf,,126,0.85
"Gallium-platinum catalyst on alumina-phosphate [Ga 0.7%, Pt 50 ppm]",Alumina-phosphate,Platinum,620.0,,20.0,2.0,52.0,98.7,,,0.62 min,17(2).pdf,,127,0.85
"Gallium-platinum catalyst on silica-alumina-phosphate [Ga 0.82%, Pt 59 ppm]",Silica-alumina-phosphate,Platinum,620.0,,20.0,2.0,49.9,98.9,,,0.62 min,17(2).pdf,,128,0.85
Alumina-phosphate support only [no gallium or platinum],Alumina-phosphate,,620.0,,20.0,2.0,0.58,,,,0.62 min,17(2).pdf,Support-only control; conversion at 0.62 min reported in Table 1. Not a metal-loaded catalyst.,129,0.65
Low-cobalt Co@S-1 zeolite catalyst [cobalt nitrate 0.051 g + S-1 seed 1 g],Silicate-1 zeolite,,550.0,,,2.0,,,,,,18(2).pdf,"Dry-gel conversion at 170 C for 24 h. The supplied PDF states that catalytic activity and stability results are shown in Table 1, but no numeric Table 1 values are visible/extracted; performance cells are intentionally blank.",130,0.45
Co@S-1 zeolite catalyst [cobalt nitrate 0.56 g + S-1 seed 1 g],Silicate-1 zeolite,,500.0,,,2.0,,,,,,18(2).pdf,"Dry-gel conversion at 170 C for 24 h. The supplied PDF states that catalytic activity and stability results are shown in Table 1, but no numeric Table 1 values are visible/extracted; performance cells are intentionally blank.",131,0.45
Co@S-1 zeolite catalyst [cobalt chloride 0.458 g + S-1 seed 1 g],Silicate-1 zeolite,,500.0,,,2.0,,,,,,18(2).pdf,"Dry-gel conversion at 170 C for 24 h. The supplied PDF states that catalytic activity and stability results are shown in Table 1, but no numeric Table 1 values are visible/extracted; performance cells are intentionally blank.",132,0.45
Co@S-1 zeolite catalyst without added white carbon black [cobalt nitrate 0.56 g],Silicate-1 zeolite,,550.0,,,2.0,,,,,,18(2).pdf,"Dry-gel conversion at 170 C for 24 h; no white carbon black amount reported in this example. The supplied PDF states that catalytic activity and stability results are shown in Table 1, but no numeric Table 1 values are visible/extracted; performance cells are intentionally blank.",133,0.45
Co@S-1 zeolite catalyst crystallized at lower temperature [cobalt nitrate 0.56 g],Silicate-1 zeolite,,550.0,,,2.0,,,,,,18(2).pdf,"Dry-gel conversion at 120 C for 24 h. The supplied PDF states that catalytic activity and stability results are shown in Table 1, but no numeric Table 1 values are visible/extracted; performance cells are intentionally blank.",134,0.45
Cobalt catalyst on flaky alumina [5% Co],Flaky alumina (Al2O3),,590.0,,2.9,1.25,24.5,88.8,,,2 h,19(2).pdf,Hydrothermal reaction at 100 C for 48 h; dried overnight at 70 C,135,0.85
Cobalt catalyst on flaky alumina [5% Co],Flaky alumina (Al2O3),,590.0,,2.9,1.25,19.1,90.5,,,10 h,19(2).pdf,Hydrothermal reaction at 100 C for 48 h; dried overnight at 70 C,136,0.85
Butylamine-made cobalt catalyst on flaky alumina,Flaky alumina (Al2O3),n-butylamine used in synthesis,590.0,,2.9,1.25,30.1,93.0,,,1 h,19(2).pdf,Hydrothermal reaction at 100 C for 48 h; dried overnight at 70 C,137,0.85
Butylamine-made cobalt catalyst on flaky alumina,Flaky alumina (Al2O3),n-butylamine used in synthesis,590.0,,2.9,1.25,23.7,96.1,,,7 h,19(2).pdf,Hydrothermal reaction at 100 C for 48 h; dried overnight at 70 C,138,0.85
Propylamine-made cobalt catalyst on flaky alumina,Flaky alumina (Al2O3),n-propylamine used in synthesis,590.0,,2.9,1.25,23.5,95.7,,,1 h,19(2).pdf,Hydrothermal reaction at 100 C for 48 h; dried overnight at 70 C,139,0.85
Propylamine-made cobalt catalyst on flaky alumina,Flaky alumina (Al2O3),n-propylamine used in synthesis,590.0,,2.9,1.25,18.1,96.5,,,6 h,19(2).pdf,Hydrothermal reaction at 100 C for 48 h; dried overnight at 70 C,140,0.85
Silicon-modified cobalt catalyst on flaky alumina [Co:Si = 1:1],Flaky alumina (Al2O3),silicon auxiliary agent from tetraethyl silicate,590.0,,2.9,1.25,25.1,90.6,,,2 h,19(2).pdf,Hydrothermal reaction at 100 C for 48 h; dried overnight at 70 C,141,0.85
Silicon-modified cobalt catalyst on flaky alumina [Co:Si = 1:1],Flaky alumina (Al2O3),silicon auxiliary agent from tetraethyl silicate,590.0,,2.9,1.25,22.8,91.5,,,10 h,19(2).pdf,Hydrothermal reaction at 100 C for 48 h; dried overnight at 70 C,142,0.85
